Repository: pypi-data/pypi-mirror-66

# PyPI code 66

This repo contains 40000 packages uploaded to PyPI between 
2020-04-15 03:16 and 2020-04-27 02:50.

The repo is 59% (23998/40000) complete.

Package contents can be found [in the code branch](https://github.com/pypi-data/pypi-mirror-66/tree/code/packages).

A browsable package list for all repositories [all packages here](https://pypi-data.github.io/website/repositories/pypi-mirror-66).

# Dans_Diffaction
Reads crystallographic cif files and simulates diffraction

**Version 1.7**

By Dan Porter, Diamond Light Source
2020

#### TL;DR:
```text
$ ipython -i -m Dans_Diffraction
```

```python
import Dans_Diffraction as dif
xtl = dif.Crystal('some_file.cif')
xtl.info() # print Crystal structure parameters

# Print reflection list:
print(xtl.Scatter.print_all_reflections(energy_kev=5))

# Plot Powder pattern:
xtl.Plot.simulate_powder(energy_kev=8)
plt.show()

# Start graphical user interface:
xtl.start_gui()
```

Full code documentation available [here](https://danporter.github.io/Dans_Diffraction/).

For comments, queries or bugs - email dan.porter@diamond.ac.uk

# Operation
Dans_Diffraction is best run within an interactive python environment:
```text
$ ipython -i -m Dans_Diffraction
```

Dans_Diffraction can also be run in scripts as an import, example scripts are provided in the [Examples](Examples) folder.

### Read CIF file
```python
import Dans_Diffraction as dif
xtl = dif.Crystal('some_file.cif')
xtl.info() # print Crystal structure parameters
```

### Alter atomic positions
```python
xtl.Cell.latt([2.85,2.85,10.8,90,90,120]) #  set lattice parameters
xtl.Atoms.info() # Print Symmetric positions
xtl.Structure.info() # Print All positions in P1 symmetry (same structure and functions as xtl.Atoms)

# Symmetric positions
xtl.Atoms.changeatom(idx=0, u=0, v=0, w=0, type='Co', label='Co1')
xtl.Atoms.addatom(idx=0, u=0, v=0, w=0, type='Co', label='Co1')

# After adding or changing an atom in the Atoms class, re-generate the full structure using symmetry arguments:
xtl.generate_lattice()

# Full atomic structure in P1 symmetry
xtl.Structure.changeatom(idx=0, u=0, v=0, w=0, type='Co', label='Co1')
xtl.Structure.addatom(idx=0, u=0, v=0, w=0, type='Co', label='Co1')

# Plot crystal Structure
xtl.Plot.plot_crystal() # 3D plot
xtl.Plot.plot_layers() # 2D plot for layered materials
```

### Alter crystal symmetry
```python
xtl.Symmetry.info() # print symmetry arguments
xtl.Symmetry.addsym('x,y,z+1/2') # adds single symmetry operation
xtl.Symmetry.changesym(0, 'x,y,z+1/4')

# After adding or changing symmetry operations, regengerate the symmetry matrices
xtl.Symmetry.generate_matrices()
```

### Calculate Structure Factors
X-ray or neutron structure factors/ intensities are calculated based on the full unit cell structure, including atomic 
form-factors (x-rays) or coherent scattering lengths (neutrons).
```python

# Allowed radiation types:

#    'xray','neutron','xray magnetic','neutron magnetic','xray resonant'
xtl.intensity([h,k,l]) # Returns intensity
xtl.print_all_refelctions() # Returns formated string of all allowed reflections

# Plot Experimental Intensities
xtl.Plot.simulate_powder() # Powder pattern
xtl.Plot.simulate_hk0() # Reciprocal space plane
```
Magnetic scattering is also available for neutrons and x-rays (both resonant and non-resonant), using the appropriate magnetic form-factors.
```python
Imag = xtl.Scatter.magnetic_neutron(HKL=[0,0,3])
Ires = xtl.Scatter.xray_resonant_magnetic(HKL=[0,0,3], energy_kev=2.838, azim_zero=[1, 0, 0], psi=0, polarisation='s-p', F0=0, F1=1, F2=0)
```

### Multiple Scattering
Simulations of multiple scattering at different azimuths for a particular energy can be simulated. Based on code by Dr Gareth Nisbet.

```python
azimuth, intensity = xtl.Scatter.ms_azimuth([h,k,l], energy_kev=8)
```

File: packages/Dans-Diffraction/Dans_Diffraction-1.7.0.tar.gz/Dans_Diffraction-1.7.0/Dans_Diffraction/Structures/Sr4Ru3O10.cif

#(C) 2018 by FIZ Karlsruhe - Leibniz Institute for Information Infrastructure.  All rights reserved.
data_96729-ICSD
_database_code_ICSD 96729
_audit_creation_date 2004-10-01
_chemical_name_systematic 'Tetrastrontium triruthenate(IV)'
_chemical_formula_structural 'Sr4 (Ru3 O10)'
_chemical_formula_sum 'O10 Ru3 Sr4'
_exptl_crystal_density_diffrn 6.18
_publ_section_title

;
Structure and magnetism of single crysta Sr4 Ru3 O10: a ferromagnetic
triple-layer ruthenate
;
loop_
_citation_id
_citation_journal_full
_citation_year
_citation_journal_volume
_citation_page_first
_citation_page_last
_citation_journal_id_ASTM
primary 'Physical Review B: Condensed Matter and Materials Physics' 2002 65
214412-1 214412-5 PRBMDO
loop_
_publ_author_name
'Crawford, M.K.'
'Harlow, R.L.'
'Marshall, W.'
'Li, Z.'
'Cao, G.'
'Lindstrom, R.L.'
'Huang, Q.'
'Lynn, J.W.'
_cell_length_a 5.5280(11)
_cell_length_b 5.5260(11)
_cell_length_c 28.651(6)
_cell_angle_alpha 90
_cell_angle_beta 90
_cell_angle_gamma 90
_cell_volume 875.22
_cell_formula_units_Z 4
_symmetry_space_group_name_H-M 'P b a m'
_symmetry_Int_Tables_number 55
_refine_ls_R_factor_all 0.039
loop_
_symmetry_equiv_pos_site_id
_symmetry_equiv_pos_as_xyz
1 'x+1/2, -y+1/2, z'
2 '-x+1/2, y+1/2, z'
3 'x, y, -z'
4 '-x, -y, -z'
5 '-x+1/2, y+1/2, -z'
6 'x+1/2, -y+1/2, -z'
7 '-x, -y, z'
8 'x, y, z'
loop_
_atom_type_symbol
_atom_type_oxidation_number
Ru4+ 4
O2- -2
Sr2+ 2
O2- -2
Sr2+ 2
O2- -2
Sr2+ 2
O2- -2
Sr2+ 2
O2- -2
loop_
_atom_site_label
_atom_site_type_symbol
_atom_site_symmetry_multiplicity
_atom_site_Wyckoff_symbol
_atom_site_fract_x
_atom_site_fract_y
_atom_site_fract_z
_atom_site_B_iso_or_equiv
_atom_site_occupancy
_atom_site_attached_hydrogens
Ru1 Ru4+ 2 a 0 0 0 0.004(1) 1. 0
Ru2 Ru4+ 4 e 0 0 0.1402(1) 0.004(1) 1. 0
Ru3 Ru4+ 4 f 0.5 0 0.3598(1) 0.004(1) 1. 0
Ru4 Ru4+ 2 d 0.5 0 0.5 0.004(1) 1. 0
O1 O2- 4 g 0.2028(5) 0.2971(6) 0 0.018(1) 1. 0
O2 O2- 8 i 0.2721(4) 0.2271(5) 0.1392(1) 0.017(1) 1. 0
O3 O2- 8 i 0.2266(4) 0.2275(5) 0.3608(1) 0.015(1) 1. 0
O4 O2- 4 h 0.2966(4) 0.2964(6) 0.5 0.014(1) 1. 0
Sr1 Sr2+ 4 f 0.5 0 0.0699(1) 0.008(1) 1. 0
O5 O2- 4 e 0 0 0.0695(1) 0.011(2) 1. 0
Sr2 Sr2+ 4 f 0.5 0 0.2038(1) 0.008(1) 1. 0
O6 O2- 4 e 0 0 0.2130(2) 0.006(1) 1. 0
Sr3 Sr2+ 4 e 0 0 0.2961(1) 0.008(1) 1. 0
O7 O2- 4 f 0.5 0 0.2871(2) 0.008(1) 1. 0
Sr4 Sr2+ 4 e 0 0 0.4301(1) 0.008(1) 1. 0
O8 O2- 4 f 0.5 0 0.4303(1) 0.011(2) 1. 0
#End of TTdata_96729-ICSD
